Repository: andylitalo/threephase

# threephase
Data analysis of chemical analysis expmts showing 3-phase coex

File: output/gc_ternary_50%_c5_data.csv
,date,time,elapsed time [min],mass co2 [g],mass co2 (leak) [g],mass co2 [g] (corr),mass c5 [g],mass polyol [g],pressure (isco) [psi],temperature (isco) [C],volume (isco) [mL],mass co2 (isco) [g],mass co2 leak (isco) [g],mass co2 (refill) [g],peak area (back) co2 [a.u.],peak area (back) c5 [a.u.],peak area (front) co2 [a.u.],peak area (front) c5 [a.u.],pressure [psi],temperature [C],density co2 (vap) [g/mL],density c5 (vap) [g/mL],density co2 (liq) [g/mL],density c5 (liq) [g/mL],density polyol (liq) [g/mL],density co2 (tot) [g/mL],density co2 (tot) [g/mL] (corr),density c5 (tot) [g/mL],density polyol (tot) [g/mL],w co2 (vap) [w/w],w c5 (vap) [w/w],w co2 (liq) [w/w],w c5 (liq) [w/w],w polyol (liq) [w/w],w co2 (tot) [w/w],w c5 (tot) [w/w],w polyol (tot) [w/w],w co2 (tot) [w/w] (corr),w c5 (tot) [w/w] (corr),w polyol (tot) [w/w] (corr),liquid volume [mL],mass c5 (pred) [g],mass c5 (missing) [g],mass co2 (pred) [g],mass co2 (missing) [g],is error
0,10/2/2019,15:50:44,0,64.32065488107978,0.0,64.32065488107978,78.36886232895702,83.11146595355925,1000,21,289.1,229.8529212128574,0,0.0,40400000.0,10800000.0,30000000.0,1230000000.0,350,41,0.04388080099622183,0.004539062831364382,0.04224125457332258,0.3731545855214864,0.4387670232203773,0.053600545734233146,0.053600545734233146,0.06530738527413085,0.06925955496129937,0.9062561834637307,0.09374381653626926,0.04945339628718504,0.43686585023515856,0.5136807534776564,0.2835309363813605,0.34545663380375863,0.36636243535467916,0.2835309363813605,0.34545663380375863,0.36636243535467916,189.4204932347782,75.27020951959574,3.0986528093612833,52.346397503359306,11.97425737772047,False
1,10/3/2019,9:09:35,1039,64.32065488107978,5.94280266920877,58.37785221187101,77.66496694398003,82.24980121905647,1000,21,282.88,224.90762487960257,4.945296333254845,0.0,52700000.0,7230000.0,66200000.0,1160000000.0,325,39,0.04236239398027539,0.0025660544680004773,0.08112816295326039,0.35194769248849456,0.43083236725139346,0.053600545734233146,0.048648210176559174,0.06472080578665003,0.06854150101588039,0.9428857537567837,0.0571142462432163,0.09390831204309107,0.4073901408083979,0.4987015471485109,0.28550121527750066,0.3447328465170158,0.36508363056609583,0.2661432316817231,0.35407272634675385,0.3749748761254989,190.90905760816057,69.77938462168858,7.885582322291455,58.2356091984187,6.085045682661075,False
2,10/3/2019,9:19:54,1049,64.32065488107978,6.0,58.320654881079776,76.96713067129818,81.3885761247379,1000,21,282.5,224.60550066631689,5.247420546540525,0.0,56700000.0,6290000.0,71200000.0,1150000000.0,325,38,0.04272613073865543,0.0022023177096204306,0.08649928289524075,0.34891813634092433,0.43061254715928526,0.053600545734233146,0.04860054573423315,0.06413927555941515,0.06782381343728158,0.9509816656109132,0.049018334389086725,0.09988024231455184,0.40289383725735867,0.4972259204280896,0.2874907180157792,0.34401601944532867,0.3637783264434014,0.2678561644789154,0.3534960376319376,0.3738029327281261,189.00651330680327,68.17432923936126,8.792801431936923,59.544767751950886,4.77588712912889,False
3,10/3/2019,12:38:37,1248,182.2604069831734,15.856777493606138,166.40362948956727,76.38623526591255,80.65649887719593,1000,21,139.9,111.22941431227517,5.247420546540525,4.563665748051903,60800000.0,4440000.0,209000000.0,957000000.0,715,34,0.1201648132322972,0.004682727612530373,0.2345273484962195,0.2904477026928183,0.3660386237709833,0.15188367248597784,0.13866969124130604,0.06365519605492712,0.06721374906432995,0.9624924321228682,0.03750756787713194,0.263214084235848,0.32597446128517654,0.41081145447897544,0.5354961436880435,0.22442907427239633,0.23697546179683956,0.5127981279699737,0.23539581779067964,0.24855528548090636,220.3496943744923,68.5874980569123,7.798737209000251,169.397525572054,12.862881411119389,False
4,10/3/2019,12:51:33,1261,182.2604069831734,16.5383631713555,165.7220438118179,75.81442852896961,79.92087141896583,1000,21,139.9,111.22941431227517,5.247420546540525,4.563665748051903,58400000.0,4050000.0,214000000.0,942000000.0,715,33,0.12022869742795388,0.004618843416873702,0.23989846843819987,0.28590336847146286,0.36781372911504745,0.15188367248597784,0.13810170317651493,0.06317869044080801,0.06660072618247152,0.9630041297920763,0.036995870207923776,0.2684582471021618,0.31994000478675305,0.411601748111085,0.5375611039026111,0.2236080154015078,0.23571960897028105,0.5138473284846375,0.23507459034500777,0.24780726404408038,217.2862650104276,66.66187595459216,9.152552574377452,170.27703449101415,11.983372492159248,False
5,10/3/2019,14:42:25,1372,182.2604069831734,22.358056265984654,159.90235071718874,75.25231637169891,79.16936070699022,1000,21,139.9,111.22941431227517,5.247420546540525,4.563665748051903,57900000.0,3580000.0,210000000.0,926000000.0,725,36,0.11902309799833043,0.0043139265016695506,0.23560157248461558,0.2810560786353505,0.37575535598780674,0.15188367248597784,0.13325195893099062,0.06271026364308242,0.06597446725582518,0.9650232643510095,0.03497673564899039,0.2640050857709686,0.3149394690539383,0.421055445175093,0.5396519397837279,0.22281338649131455,0.23441130075447086,0.5070166315028493,0.23860922487028896,0.25102934637206265,210.69389815845835,63.48459461980982,11.767721751889091,167.39009082887833,14.870316154295068,False
6,10/3/2019,15:49:22,1439,182.2604069831734,25.87084398976982,156.3895629934036,74.68596283582161,78.42734167918613,1000,21,139.3,110.75237608077148,5.724458778044209,4.563665748051903,59600000.0,3460000.0,209000000.0,933000000.0,730,39,0.12038850000496902,0.00417318020192752,0.2345273484962195,0.28317676793864965,0.3710095139020475,0.15188367248597784,0.13032463582783632,0.06223830236318468,0.06535611806598844,0.9664970784353913,0.03350292156460865,0.26389529820456203,0.3186366882111346,0.4174680135843034,0.5417506490282493,0.2219964802522443,0.23311735093503838,0.5035764362778697,0.24048977620348513,0.2525370649652447,211.3890311176554,63.986114332328484,10.69984850349313,168.59390060141314,13.666506381760257,False
7,10/3/2019,16:01:11,1451,182.2604069831734,26.5,155.7604069831734,74.11839747748529,77.6887493551463,1200,21,274,225.62661439136366,5.724458778044209,119.43790405864408,58400000.0,3650000.0,208000000.0,935000000.0,730,41,0.1166441816717236,0.004236779535172962,0.23345312450782343,0.2837826791681637,0.3692961620199127,0.15188367248597784,0.1298003391526445,0.06176533123123774,0.06474062446262191,0.9649508119982483,0.035049188001751615,0.2633330026905122,0.3201042829238573,0.41656271438563053,0.5438621512851132,0.22116811747068996,0.23182199060293215,0.5046956756007548,0.2401588145143058,0.2517274871181416,210.36977186607552,63.89214257409666,10.226254903388629,164.5460886624161,17.714318320757286,False
8,10/4/2019,8:49:00,2459,240.72569757363624,35.41080277502478,205.31489479861148,74.11735911935051,75.73156565800177,1200,21,203,167.16132380090082,5.724458778044209,119.43790405864408,-1,-1,-1,-1,860,41,0.12098868634319762,0.030030804243009294,0.01001453384721643,0.0005191790673886599,0.9785918485722653,0.2006047479780302,0.17109574566550956,0.06176446593279209,0.0631096380483348,0.8011461691041348,0.1988538308958652,0.010124633552248323,0.0005248869179037503,0.9893504795298479,0.6146771299162935,0.18925376908097508,0.19337553859819398,0.5763731547714208,0.20806700917071164,0.21259851340496447,77.38830623665191,33.75311040497893,40.36424871437158,136.59832191412522,104.12737565951102,True
9,10/4/2019,8:59:43,2469,240.72569757363624,35.5,205.22569757363624,73.6025080379819,74.99658650149516,1200,21,196.3,161.64417666067405,11.241605918270977,119.43790405864408,61300000.0,1910000.0,244000000.0,848000000.0,860,40,0.1471914059806002,0.0038280846056067,0.27212518809008207,0.2574255406843024,0.3674895782533059,0.2006047479780302,0.17102141464469686,0.061335423364984924,0.062497155417912634,0.9746517181938082,0.025348281806191787,0.3033589304272834,0.28697209999099405,0.4096689695817225,0.616645065547504,0.1885408323706637,0.19211191603217656,0.5782965736500909,0.20740130847963598,0.2113296215923729,204.078131570308,56.3473965342515,17.255111503730404,202.12593999963528,38.59975757400096,False
10,10/4/2019,10:41:03,2571,311.2511201190881,37.2943661971831,273.95675392190503,73.16339586030256,74.34139285279781,1400,21,105.33,88.94845570858529,13.41190432490788,119.43790405864408,60300000.0,498000.0,330000000.0,723000000.0,965,39,0.19201004508686245,0.003692770085551357,0.36450845109214425,0.21955608883967415,0.32759682434867254,0.2593759334325734,0.22829729493492087,0.060969496550252134,0.061951160710664845,0.9811307257777665,0.01886927422223351,0.39982878004249384,0.24083074861130488,0.3593404713462013,0.6769113050282267,0.159116310177921,0.16167822700316548,0.648393151645977,0.17316107067215,0.17594912087226008,226.9295283939435,53.41708522508622,19.74631063521634,269.5570360277205,41.694084091367586,False
11,10/4/2019,10:54:00,2584,311.2511201190881,37.55070422535211,273.700415893736,73.16235750216778,72.3826675820069,1400,21,105.15,88.79645037271189,13.563909660781277,119.43790405864408,-1,-1,-1,-1,970,40,0.15083339074842753,0.037438608251572504,0.01001453384721643,0.0005191790673886599,0.9793626353954525,0.2593759334325734,0.22808367991144668,0.06096863125180648,0.06031888965167242,0.8011461691041348,0.1988538308958652,0.010116749965098017,0.0005244782125674045,0.9893587718223346,0.6798087238105919,0.15979511612839584,0.15809218246701737,0.6512020172473856,0.17407162000982707,0.17221654190489155,73.90793253285574,42.197691220590805,30.964666281576974,170.59243832290446,140.65868179618366,True
12,10/4/2019,12:21:18,2671,311.2511201190881,39.26619718309859,271.9849229359895,72.7389990164558,71.72255474505533,1400,21,103.54,87.43684709073314,14.923512942760027,119.43790405864408,59400000.0,1220000.0,342000000.0,697000000.0,970,34,0.20387146872868503,0.0047350476506252855,0.3773991389528971,0.21167924285599146,0.3300564184757868,0.2593759334325734,0.22665410244665793,0.060615832513713164,0.059768795620879445,0.9773015352884973,0.0226984647115027,0.410602600223611,0.23030271815454048,0.3590946816218485,0.6814212579175057,0.15924729906349913,0.1570220002958811,0.6514587786363616,0.17422458181494124,0.1717899926603273,217.3039236027369,50.65184276568711,22.087156250768686,282.3540060677851,28.897114051302992,False
13,10/4/2019,12:29:36,2679,311.2511201190881,39.42394366197183,271.82717645711625,72.30958141844867,71.0719369282993,1400,21,103.38,87.30173123662344,15.058628796869726,119.43790405864408,58000000.0,833000.0,340000000.0,707000000.0,975,37,0.19534149843299425,0.004240345704936782,0.375250690976105,0.2147087990035617,0.3253089083780231,0.2593759334325734,0.22652264704759686,0.0602579845153739,0.05922661410691608,0.9787538504654448,0.02124614953455525,0.4099897818491661,0.23458561378151374,0.35542460436932,0.6830363100388008,0.15868238370872445,0.15596638986629893,0.6530169678303506,0.17371104765312748,0.17073782450913183,218.47522492593595,51.07055752015506,21.23902389829361,273.71549942669276,37.535620692395355,False
14,10/4/2019,14:29:50,2799,311.2511201190881,41.790140845070425,269.4609792740177,71.87168106322835,70.39146142970404,1400,21,101.73,85.90834899111726,16.4520110423759,119.43790405864408,60100000.0,469000.0,319000000.0,721000000.0,965,39,0.19202666085424044,0.003676154318173335,0.3526919872197875,0.21895017761016008,0.340237749297625,0.2593759334325734,0.2245508160616814,0.05989306755269029,0.05865955119142003,0.98121562883531,0.01878437116468994,0.3867745980096735,0.24010856497441044,0.373116837015916,0.6847167833647243,0.15810945918459707,0.15485314567879413,0.6527972089174922,0.17411661207752313,0.17053062627745327,206.8890403108348,48.94922126453943,22.92245979868892,263.6718882080836,47.57923191100451,False
15,10/4/2019,14:42:26,2812,311.2511201190881,42.04647887323944,269.2046412458487,71.43196297431949,69.69842017850102,1400,21,101.53,85.73945417348014,16.620905860013025,119.43790405864408,60200000.0,639000.0,312000000.0,724000000.0,965,39,0.1918693004651797,0.0038335147072341333,0.345172419301015,0.21985904445443116,0.346520625601504,0.2593759334325734,0.22433720103820723,0.05952663581193291,0.05808201681541752,0.9804115505244173,0.01958844947558273,0.37866450346739394,0.24119197029050707,0.3801435262420991,0.6864273195344441,0.15753469691863367,0.15371157450167136,0.6543783387706464,0.17363567377567393,0.16942180565785223,201.13786894363298,48.05113233945156,23.380830634867927,261.07822318326805,50.17289693582006,False
16,10/4/2019,14:55:47,2825,311.2511201190881,42.30281690140845,268.94830321767967,71.43196297431949,69.69842017850102,1400,21,101.35,85.58744883760674,16.772911195886422,119.43790405864408,62400000.0,1640000.0,301000000.0,735000000.0,965,38,0.19106945282089582,0.0046333623515179626,0.3333559554286582,0.22319155621675846,0.35473836800223246,0.2593759334325734,0.22412358601473306,0.05952663581193291,0.05808201681541752,0.9763244982069574,0.023675501793042574,0.365808318633831,0.2449193619713015,0.38927231939486756,0.6864273195344441,0.15753469691863367,0.15371157450167136,0.6541628468169308,0.17374393403472008,0.1695274386085573,196.47838087269542,48.50199487892468,22.929968095394813,257.23956503748667,54.01155508160144,False
17,10/4/2019,15:05:49,2835,311.2511201190881,42.5,268.7511201190881,71.43196297431949,69.69842017850102,1400,21,101.18,85.4438882426152,16.916471790877964,119.43790405864408,88400000.0,3390000.0,299000000.0,734000000.0,960,37,0.18928619759633852,0.004477103093316629,0.33120750745186606,0.2228886006020014,0.3582339759995919,0.2593759334325734,0.22395926676590677,0.05952663581193291,0.05808201681541752,0.9768939573315409,0.02310604266845903,0.3630347318816009,0.2443069723314538,0.3926582957869453,0.6864273195344441,0.15753469691863367,0.15371157450167136,0.6539969008347847,0.1738273030640738,0.1696087844010544,194.56116629925808,47.86691940043717,23.56504357388232,254.75581268381606,56.49530743527205,False
18,10/4/2019,16:31:34,2921,391.6894863886053,42.696527428283844,348.99295896032146,71.05707738696863,69.082921894511,1405,21,5.8,4.900656768521005,16.916471790877964,244.55439738233412,70300000.0,2920000.0,390000000.0,617000000.0,1050,38,0.22848760426901293,0.006241909317193911,0.4289618903959086,0.18744279367542938,0.3077491419950085,0.32640790532383773,0.29082746580026786,0.05921423115580719,0.05756910157875917,0.9734080762924535,0.026591923707546497,0.4641671963008383,0.20282640009540204,0.3330064036037597,0.7350365533779982,0.13334427159939857,0.1296396114044383,0.7119576064555599,0.14495887506975588,0.14093153015320406,224.47803248670465,48.16590918622029,22.89116820074834,319.18719843675774,72.50228795184756,False
19,10/7/2019,9:24:42,6814,391.6894863886053,53.4723200805234,338.2171663080819,70.69733958035562,68.37841471310608,1155,21,240.13,196.40573420459643,16.916471790877964,436.0594748184095,101000000.0,10300000.0,359000000.0,592000000.0,1020,37,0.20904337455727787,0.00885909309789453,0.39566094675563035,0.1798689033065037,0.3522535907024634,0.32640790532383773,0.2818476385900683,0.058914449650296345,0.056982012260921734,0.9593437688281992,0.04065623117180077,0.4264582976708028,0.19386949087846575,0.37967221145073143,0.73650746231831,0.13293468417307583,0.12857432851218806,0.7070528325693942,0.1477948465805484,0.1429470666354853,194.11701262362146,43.826825204501134,26.870514375854484,287.0776950869506,104.6117913016547,False
20,10/7/2019,9:34:46,6824,391.6894863886053,53.5,338.1894863886053,70.32911901652942,67.69436740686459,1155,21,239.73,196.07856852899636,17.243637466478035,436.0594748184095,111000000.0,7170000.0,364000000.0,606000000.0,1015,36,0.2088760105273239,0.0062219494726760815,0.4010320666976107,0.18411028191310208,0.34202365312074856,0.32640790532383773,0.2818245719905044,0.05860759918044118,0.056411972839053824,0.9710738796747488,0.028926120325251256,0.43253534528735144,0.19857315903439118,0.3688914956782574,0.7379676169541775,0.13250448165367143,0.12754044398041747,0.7085947345058535,0.1473577548188007,0.14183726647578335,197.92305821306942,42.67454214424358,27.654576872285837,288.6833269241742,103.00615946443111,False
21,10/7/2019,11:05:36,6915,495.7286940530666,56.50557620817844,439.2231178448882,70.00755361737579,66.98346367289332,1400,21,107.72,90.96674877934878,18.831248752266887,436.0594748184095,106000000.0,11000000.0,381000000.0,529000000.0,1085,36,0.24398120923782465,0.010379857934589119,0.41929387450034394,0.16078269957681107,0.35545186698563125,0.41310724504422214,0.36601926487074016,0.058339628014479825,0.05581955306074444,0.9591924265376928,0.040807573462307144,0.448189339945683,0.17186297339518344,0.37994768665913364,0.7821845526744879,0.11046128188048866,0.10568972746201633,0.7608638389908173,0.121273707688772,0.11603509298219129,188.44594696024217,40.7986354402868,29.20891817708899,325.81441230490896,169.91428174815763,False
22,10/7/2019,14:17:50,7107,495.7286940530666,64.0,431.7286940530666,69.7217369807635,66.16383946626307,1400,21,105.31,88.93156622682157,20.86643130479409,436.0594748184095,122000000.0,7750000.0,353000000.0,470000000.0,1070,36,0.2390850790188349,0.006862465188061594,0.3892156028252539,0.14290831830614653,0.40981210331512846,0.41310724504422214,0.35977391171088885,0.05810144748396958,0.05513653288855256,0.9720978503355628,0.02790214966443713,0.4132081083255656,0.1517176481174694,0.435074243556965,0.783551236592688,0.11020252384829536,0.1045788933612967,0.7591913414191489,0.12260509841857462,0.11634856503575197,161.44920789561414,30.19945344907179,39.522283531691706,311.1405489721019,184.5881450809647,False
23,10/7/2019,14:24:00,7114,495.7286940530666,64.0,431.7286940530666,69.43046714308558,65.34263660918738,1400,21,103.32,87.2510627913323,20.86643130479409,445.0277896349402,116000000.0,10500000.0,348000000.0,479000000.0,1075,37,0.2397278922614677,0.00902415960060123,0.38384448288327355,0.14563491883895976,0.4106014285378472,0.41310724504422214,0.35977391171088885,0.05785872261923798,0.054452197174322814,0.9637222706986752,0.03627772930132474,0.40831008412019215,0.154917443427358,0.4367724724524499,0.7849314442420621,0.10993544957716185,0.10346282299072095,0.7606794388597784,0.12233221815847817,0.1151297118634082,159.13884382203122,32.56906979956372,36.86139734352186,310.6080183208884,185.1206757321782,False
24,10/8/2019,8:34:34,8204,495.7286940530666,64.0,431.7286940530666,69.10768992147293,64.64597913210184,1400,21,92.7,78.28274797480164,29.834746121324756,445.0277896349402,85400000.0,2130000.0,391000000.0,531000000.0,955,31,0.20971863258048332,0.004158605974336053,0.43003611438430467,0.16138861080632513,0.3483287385427696,0.41310724504422214,0.35977391171088885,0.057589741601227436,0.05387164927675154,0.9805561077820343,0.019443892217965733,0.4576052453968954,0.1717350528990546,0.37065970170405,0.7862004991012495,0.10960128182973455,0.10252523541255161,0.7620482156278526,0.12198260740192583,0.11410720140616441,185.58899102769345,34.17048512525148,34.937204796221444,292.55085825031335,203.17783580275324,False
25,10/8/2019,8:40:00,8210,495.7286940530666,64.0,431.7286940530666,68.78673043354881,63.94900739845365,1400,21,92.62,78.21519004774679,29.902304048379605,445.0277896349402,97100000.0,2930000.0,392000000.0,528000000.0,955,31,0.20965600829714207,0.004221230257677319,0.43111033837270074,0.16047974396205406,0.34848586682409377,0.41310724504422214,0.35977391171088885,0.05732227536129068,0.05329083949871138,0.9802633029760418,0.01973669702395828,0.45859096678140226,0.1707093390758975,0.3706996941427002,0.7874717834308141,0.10926865832197083,0.10158386938017334,0.7634198976496439,0.12163462709471597,0.11308014814721355,183.50531107975573,33.73974347539471,35.0469869581541,292.22525568704475,203.50343836602184,False

File: output/gc_ternary_55%_c5_data.csv
,date,time,elapsed time [min],mass co2 [g],mass co2 (leak) [g],mass co2 [g] (corr),mass c5 [g],mass polyol [g],pressure (isco) [psi],temperature (isco) [C],volume (isco) [mL],mass co2 (isco) [g],mass co2 leak (isco) [g],mass co2 (refill) [g],peak area (back) co2 [a.u.],peak area (back) c5 [a.u.],peak area (front) co2 [a.u.],peak area (front) c5 [a.u.],pressure [psi],temperature [C],density co2 (vap) [g/mL],density c5 (vap) [g/mL],density co2 (liq) [g/mL],density c5 (liq) [g/mL],density polyol (liq) [g/mL],density co2 (tot) [g/mL],density co2 (tot) [g/mL] (corr),density c5 (tot) [g/mL],density polyol (tot) [g/mL],w co2 (vap) [w/w],w c5 (vap) [w/w],w co2 (liq) [w/w],w c5 (liq) [w/w],w polyol (liq) [w/w],w co2 (tot) [w/w],w c5 (tot) [w/w],w polyol (tot) [w/w],w co2 (tot) [w/w] (corr),w c5 (tot) [w/w] (corr),w polyol (tot) [w/w] (corr),liquid volume [mL],mass c5 (pred) [g],mass c5 (missing) [g],mass co2 (pred) [g],mass co2 (missing) [g],is error
0,10/8/2019,13:55:00,145,495.7286940530666,3.8313008130081303,491.8973932400585,112.89338956002234,62.971878373846664,1100,21,41.35,33.516675477485876,0,33.516675477485876,77300000,1680000,362000000,692000000,890,30,0.17866794617451537,0.003570749293462732,0.39888361872081857,0.21016446478220632,0.31432157889144763,0.41310724504422214,0.4099144943667154,0.09407782463335196,0.05247656531153889,0.9804061959273069,0.019593804072693018,0.4319869224276199,0.22760598852382702,0.3404070890485531,0.7369799280322921,0.16783406551076183,0.09361776098247762,0.7354732255973373,0.16879549782002118,0.0941540474619546,200.34220557155666,45.67433977039284,67.21904978962951,258.5200289487685,237.20866510429806,False
1,10/8/2019,15:36:51,246,495.7286940530666,6.5,489.2286940530666,112.454277382343,62.357927292071565,1100,21,41.35,33.516675477485876,0,33.516675477485876,81000000,2800000,357000000,723000000,885,30,0.175688317949161,0.00411664343521394,0.3935124987788382,0.21955608883967415,0.30697554088755,0.41310724504422214,0.4076905783775555,0.09371189781861916,0.05196493941005964,0.9771049508115983,0.022895049188401746,0.42771046147298497,0.2386364762700917,0.33365306225692337,0.7381355137454277,0.16744339555942858,0.09285038620924779,0.7355763046526409,0.16907982463987367,0.09375781568185093,203.13646850096848,48.703580237525976,63.75069714481702,255.0740163868502,240.6546776662164,False

File: output/gc_ternary_60%_c5_data.csv
,date,time,elapsed time [min],pressure (parr) [psi],temperature (parr) [C],mass co2 [g],mass co2 (leak) [g],mass co2 [g] (corr),mass c5 [g],mass poly [g],pressure (isco) [psi],temperature (isco) [C],volume (isco) [mL],mass co2 (isco) [g],mass co2 leak (isco) [g],mass co2 (refill) [g],peak area (back) co2 [a.u.],peak area (back) c5 [a.u.],peak area (front) co2 [a.u.],peak area (front) c5 [a.u.],volume sampled (vap) [mL],density co2 (vap) [g/mL],density c5 (vap) [g/mL],density co2 (liq) [g/mL],density c5 (liq) [g/mL],density poly (liq) [g/mL],density co2 (tot) [g/mL],density co2 (tot) [g/mL] (corr),density c5 (tot) [g/mL],density poly (tot) [g/mL],w co2 (vap) [w/w],w c5 (vap) [w/w],w co2 (liq) [w/w],w c5 (liq) [w/w],w poly (liq) [w/w],w co2 (tot) [w/w],w c5 (tot) [w/w],w poly (tot) [w/w],w co2 (tot) [w/w] (corr),w c5 (tot) [w/w] (corr),w poly (tot) [w/w] (corr),liquid volume [mL],mass c5 (pred) [g],mass c5 (missing) [g],mass co2 (pred) [g],mass co2 (missing) [g],is error
0,10/9/2019,8:30:28,997,830,32,479.81321077495386,,,133.72648212648807,62.15421854401139,0,21,0,0.0,0,0.0,73600000,3500000,313000000,928000000,79.97168030613895,0.1504859112570361,0.004304969122274255,0.3268478338812439,0.2816619898648645,0.2875927305440159,0.3998443423124616,,0.11143873510540672,0.05179518212000949,0.9721884835093316,0.027811516490668306,0.3647437810733244,0.31431892311476767,0.32093729581190794,0.7089975156270725,0.1976013612632637,0.09184237854200093,,,,216.11887903577843,65.10805136232086,68.6184307641672,218.69823453058177,261.1149762443721,False
1,10/9/2019,8:42:48,1009,810,31,479.112255267073,,,133.1619457876272,61.58302172536786,0,21,0,0.0,0,0.0,72100000,3540000,316000000,928000000,105.94118400236059,0.15135490595748785,0.00444080800802939,0.3298174932456548,0.2816619898648645,0.2855984093217682,0.39926021272256085,,0.110968288156356,0.05131918477113988,0.9714959552159933,0.028504044784006623,0.36765758695870415,0.3139771832980765,0.31836522974321935,0.7098883756245704,0.19730264953771962,0.09124598834213639,,,,215.62802773171475,65.10562629887964,68.05631948874755,220.10742286983185,259.00483239724116,False
2,10/9/2019,12:29:43,1236,855,21,644.9227415208816,,,132.7039914528052,61.017759878295664,1200,21,203.95,167.94360585809713,2.0998097324743696,0.0,76300000,2370000,401000000,753000000,70.11366322646525,0.17257753592703132,0.003977021777599353,0.41395784190396384,0.22864475728238493,0.2826309235360958,0.537435617934068,,0.11058665954400435,0.050848133231913055,0.9774742616146294,0.022525738385370742,0.4474090397048277,0.24712113392693696,0.3054698263682353,0.7680400432865693,0.15803750244464432,0.07266619692718389,,,,215.8920160429751,53.27639649105728,79.42759496174793,259.2051240028677,385.71761751801387,False
3,10/9/2019,14:50:56,1377,860,20,740.6123086311256,,,132.27667339349753,60.44744322043292,1350,21,84.55,70.9948122183055,2.4776650310933945,0.0,64800000,1020000,420000000,703000000,44.898908199017484,0.13508876180433949,0.0027641091956605436,0.4327656845452329,0.21349697654453362,0.28515832893136966,0.6171769238592714,,0.11023056116124795,0.05037286935036077,0.9799488456380387,0.020051154361961337,0.4646295168153903,0.2292164110878464,0.30615407209676343,0.7926147275373167,0.1415645381793799,0.064691787025584,,,,211.97852942594946,47.98777435712045,84.28889903637707,225.20763049186394,515.4046781392617,False
4,10/9/2019,16:40:26,1487,840,19,739.7228529957467,,,131.88520974856752,59.81448393209482,1350,21,84.35,70.82687653003039,2.6456007193685025,0.0,73800000,2190000,414000000,643000000,89.79781639803497,0.1347502327654702,0.0031026382345298066,0.4268263658164111,0.19531963965911206,0.31647964416905483,0.616435710829789,,0.10990434145713959,0.04984540327674568,0.9774931184818791,0.022506881518120914,0.45473545920893393,0.20809109545756843,0.33717344533349763,0.7932876797052794,0.141435284316526,0.06414577159417979,,,,188.99946658226,40.052076618723326,91.83313312984419,216.9025126666013,522.8203403291454,False
5,10/10/2019,9:09:04,2476,740,38,739.2355846081698,,,131.21600367658016,59.184879183425906,1350,21,81.28,68.24906371500735,5.22341353439154,0.0,67100000,5450000,208000000,1100000000,113.70696674135284,0.12210497580462959,0.004906015816060035,0.2229097561268621,0.333770355603073,0.3148023743344549,0.6160296538401415,,0.10934666973048346,0.04932073265285492,0.9613732972756284,0.03862670272437164,0.25578225574391206,0.3829914667710398,0.3612262774850481,0.7942865137949261,0.1409876692686761,0.06359238155573188,,,,188.00645741174182,67.71583847167969,63.50016520490047,165.4779206041073,573.7576640040625,False
6,10/10/2019,12:34:23,2681,1030,39,934.3409793289258,,,130.76784421041825,58.69160086707433,1350,21,12.22,10.26087055360962,6.348582645834821,0.0,122000000,4010000,427000000,737000000,46.15306051900468,0.2193492657288551,0.004162217236662126,0.4396948897288584,0.2237974674462725,0.24663915817578855,0.7786174827741048,,0.10897320350868188,0.048909667389228605,0.9813780608430563,0.018621939156943726,0.4831113771061155,0.24589574547364498,0.27099287742023953,0.830632150566176,0.116253036166108,0.05217702287167608,,,,237.96546055854895,57.260264155016614,73.50758005540163,315.65376677184776,618.687212557078,False
7,10/10/2019,15:53:01,2880,1070,42,933.5282301228415,,,130.53622951600212,57.81327440074186,1350,21,11.5,9.6563020758192,6.95315112362524,0.0,120000000,9190000,379000000,379000000,44.74797339091195,0.22317169802147993,0.007358049323347647,0.3921803398982838,0.11533935736325716,0.43916323316623457,0.7779401917690346,,0.1087801912633351,0.04817772866728488,0.9680819963232707,0.03191800367672914,0.4142678898003053,0.12183525619410823,0.4638968540055865,0.831330588940334,0.11624582638203543,0.051484188592575794,,,,131.64415878789663,23.044767649747804,107.49146186625433,290.05503811353265,643.4731920093088,False
8,10/11/2019,8:33:03,3880,870,43,853.0383232337873,,,127.27808249134057,57.17690967181102,273,21,507.95,19.241632352757016,6.95315112362524,9.585330276937816,361000000,92100000,237000000,1010000000,80.72949821602742,0.14122106073166962,0.01211677826833039,0.25161646331616755,0.30650435027494066,0.3181823644654201,0.7108652693614894,,0.1060650687427838,0.04764742472650918,0.9209798550224098,0.07902014497759025,0.2871340303411936,0.34976975771639707,0.3630962119424094,0.8213757707602726,0.12255385281038879,0.05505465226150594,,,,179.6985504456674,67.44115388080387,62.46915614038865,189.30316669830373,743.5713551801375,False
9,10/11/2019,12:50:14,4137,15,22,791.2648312914546,,,116.93065879160272,56.33688894812901,273,21,507.95,19.241632352757016,6.95315112362524,9.585330276937816,43700000,82100000,6660000,1370000000,20.0,0.026050000495268722,0.015212955504731281,0.023606017316698067,0.41556837158747006,0.4200103618410034,0.6593873594095455,,0.09744221565966894,0.04694740745677417,0.6313168764561783,0.36868312354382177,0.027474902570401246,0.48367754575141997,0.4888475516781788,0.8194648646405719,0.12109797211965188,0.05834468973023855,,,,134.13214069574684,71.95607560399174,57.120234469241666,30.932183898756392,901.8902231182456,False

File: output/ternary_exp_3.csv
,date,time,elapsed time [min],mass co2 [g],mass co2 (leak) [g],mass co2 [g] (corr),mass c5 [g],mass polyol [g],pressure (isco) [psi],temperature (isco) [C],volume (isco) [mL],mass co2 (isco) [g],mass co2 leak (isco) [g],mass co2 (refill) [g],peak area (back) co2 [a.u.],peak area (back) c5 [a.u.],peak area (front) co2 [a.u.],peak area (front) c5 [a.u.],pressure [psi],temperature [C],density co2 (vap) [g/mL],density c5 (vap) [g/mL],density co2 (liq) [g/mL],density c5 (liq) [g/mL],density polyol (liq) [g/mL],density co2 (tot) [g/mL],density co2 (tot) [g/mL] (corr),density c5 (tot) [g/mL],density polyol (tot) [g/mL],w co2 (vap) [w/w],w c5 (vap) [w/w],w co2 (liq) [w/w],w c5 (liq) [w/w],w polyol (liq) [w/w],w co2 (tot) [w/w],w c5 (tot) [w/w],w polyol (tot) [w/w],w co2 (tot) [w/w] (corr),w c5 (tot) [w/w] (corr),w polyol (tot) [w/w] (corr),liquid volume [mL],mass c5 (pred) [g],mass c5 (missing) [g],mass co2 (pred) [g],mass co2 (missing) [g],is error
0,10/9/2019,8:30:28,997,495.7286940530666,20.73389651531151,474.99479753775506,134.2495980359466,61.821539449799864,0,21,0,0,0,0,73600000,3500000,313000000,928000000,815,32,0.14668888040661426,0.004196346989937435,0.34624664328941107,0.2816619898648645,0.26819392113584867,0.41310724504422214,0.3958289979481292,0.11187466502995551,0.05151794954149989,0.9721884835093316,0.027811516490668306,0.3863917602195669,0.3143189231147677,0.2992893166656655,0.7154872253452623,0.19376298680054593,0.08922727745667874,0.7067104424986629,0.19974027784106466,0.09197980215150442,230.5105916941544,68.9943859018233,65.2552121341233,222.02683448721237,273.7018595658542,False
1,10/9/2019,8:42:48,1009,495.7286940530666,21.0,474.7286940530666,133.6862740562169,61.28964627517422,0,21,0,0,0,0,72100000,3540000,316000000,928000000,795,31,0.1472969565515668,0.004321746296061798,0.3494693152545993,0.2816619898648645,0.2659465873128237,0.41310724504422214,0.3956072450442222,0.11140522838018074,0.05107470522931185,0.9714959552159933,0.028504044784006623,0.3895640704142953,0.3139771832980765,0.2964587462876282,0.7166200090525776,0.19325542393177692,0.0885996461278938,0.7077480066835841,0.1993058249259025,0.09137350559380264,230.45848000704495,69.10150653292406,64.58476752329283,223.34868234802008,272.3800117050465,False
